Repository: EliasGajo/Master_documentation

File: sample/T1.html
Elias Gajo - Experiments

Elias Gajo - Experiments

Presentation of the chips

  Box containing all the chips

Test 1

  Actual composition

  Substrate preparation

  PMGI spin coating

  PPA spin coating

  PPA patterning

  Wet etching

  Electrode deposition

Presentation of the chips

  Box containing all the chips

test1	 test2 	 test3 	 test4 	 - 	 - 	

sample1 	 sample2 	 E4 	 E3 	 E2 	 E1 	

Click on a sample to show the details
  
  Test 1

  This chip is used for the lift-off training. We will hence pattern some shapes and test the etching at different times. Then, we will extract
	  the best parameters to use for the final device lift-off process.

Actual composition

-	Substrate	Layer 1	Layer 2	

Material	Si + SiO2	PMGI	PPA	

Thickness	SiO2 : 200 nm	180 nm	32 nm	

Substrate preparation

Diced part of a wafer of Si + 200 nm SiO2

		Cleaned in acetone during 5 minutes

		Cleaned in isopropanole during 5 minutes

		Dried with a N2 gun

PMGI spin coating

	  Role of this layer : Sacrificial layer for the lift-off.

	  Steps followed for the fabrication :

Chip baked at 190 degrees during 5 minutes (for dehydration)

		Spin coated PMGI SF2s at 1000 rpm (theoretical thickness : 90 nm)

		Chip baked at 190 degrees during 3 minutes

		Let it cool down

		Spin coated PMGI SF2s at 1000 rpm (theoretical thickness : 90 nm)

		Chip baked at 190 degrees during 3 minutes

Total thickness of the layer : 180 nm 

	  Thickness measured : No

PPA spin coating

	  Role of this layer : Layer to pattern with t-SPL technique.

	  Steps followed for the fabrication :

Spin coated PPA 3% at 6000 rpm (theoretical thickness : 32 nm)

		Chip baked at 90 degrees during 3 minutes

Total thickness of the layer : 32 nm

	  Thickness measured : No

PPA patterning

  Todo

Wet etching

  Todo

Electrode deposition

  Todo

File: sample/T2.html
Elias Gajo - Experiments

Ana, Elias - Experiments

Home page

Test 2

					Composition before patterning

					Substrate preparation

					PMGI spin coating

					PPA spin coating

					PPA patterning

					Wet etching

					Electrode deposition

					Discussion

Presentation of the chips

					Box containing all the chips

test1	test2	test3	test4	-	-	

sample1	sample2	E4	E3	E2	E1	

Click on a sample to show the details

Test 2

This chip is used for the lift-off training. We will hence pattern some shapes and test the etching at different times. Then, we will extract  the best parameters to use for the final device lift-off process.

Composition before patterning

-	Substrate	Layer 1	Layer 2	

Material	Si + SiO2	PMGI	PPA	

Thickness	SiO2 : 200 nm	180 nm	32 nm	

Substrate preparation

Diced part of a wafer of Si + 200 nm SiO2

						Cleaned in acetone during 5 minutes

						Cleaned in isopropanole during 5 minutes

						Dried with a N2 gun

PMGI spin coating

Role of this layer : Sacrificial layer for the lift-off.

Steps followed for the fabrication :

Chip baked at 190 degrees during 5 minutes (for dehydration)

							Spin coated PMGI SF2s at 1000 rpm (theoretical thickness : 90 nm)

							Chip baked at 190 degrees during 3 minutes

							Let it cool down

							Spin coated PMGI SF2s at 1000 rpm (theoretical thickness : 90 nm)

							Chip baked at 190 degrees during 3 minutes

Total thickness of the layer : 180 nm 

Thickness measured : No

PPA spin coating

Role of this layer : Layer to pattern with t-SPL technique.

Steps followed for the fabrication :

Spin coated PPA 3% at 6000 rpm (theoretical thickness : 32 nm)

							Chip baked at 90 degrees during 3 minutes

Total thickness of the layer : 32 nm

Thickness measured : No

PPA patterning

To try to find the best parameters, we need to care about the time of etching as well as the depth of the patterned shapes. To do so, 
							we will test 3 different thicknesses.

30 nm target depth patterns

Pattern 1

Pattern 2

35 nm target depth patterns

Pattern 3

Pattern 4

40 nm target depth patterns

Pattern 5

Pattern 6

Wet etching

Steps followed to etch the PMGI layer :
							
								Sample immersed into a TMAH solution (AZ 726 MIF) during 240 seconds.

								Sample rinsed into water during 60 seconds.

								Sample rinsed into IPA during 60 seconds.

								Dried with the N2 gun.

Optical microscope image of the sample after the wet etching.

Electrode deposition

To fabricate the electrodes onto the holes induced by the wet etching, we first evaporate around 40 nm of Cr with the evaporator of the lab.
							Then, we remove the PPA and PMGI layers by lift-off.
							
								 Sample immersed into the Remover 1165 solution during around 30 seconds

								 Sonication at a power of 2 W during 1 minute

Optical microscope image of the sample after the evaporation and lift-off.

Discussion

After the t-SPL patterning, we remark that some parts of the holes are not deep enough (smaller than the theoretical thickness of the PPA). That is the case 
							for example for P1 and P3. That is why after the wet etching, the shape of the holes is nicer on P5 than on P1 and P3. After the evaporation and 
							lift-off, only a small number of patterns are visible which means that we didn't etch enough. So let's increase the time of etching for the next test
							samples (test3 and test4).

File: sample/T3.html
Elias Gajo - Experiments

Elias Gajo - Experiments

Presentation of the chips

					Box containing all the chips

Test 3

					Actual composition

					Substrate preparation

					PMGI spin coating

					PPA spin coating

					PPA patterning

					Wet etching

					Electrode deposition

Presentation of the chips

					Box containing all the chips

test1	test2	test3	test4	-	-	

sample1	sample2	E4	E3	E2	E1	

Click on a sample to show the details

Test 3

This chip is used for the lift-off training. We will hence pattern some shapes and test the etching at different times. Then, we will extract  the best parameters to use for the final device lift-off process.

Actual composition

-	Substrate	Layer 1	Layer 2	

Material	Si + SiO2	PMGI	PPA	

Thickness	SiO2 : 200 nm	180 nm	45 nm	

Substrate preparation

Diced part of a wafer of Si + 200 nm SiO2

						Cleaned in acetone during 5 minutes

						Cleaned in isopropanole during 5 minutes

						Dried with a N2 gun

PMGI spin coating

Role of this layer : Sacrificial layer for the lift-off.

Steps followed for the fabrication :

Chip baked at 190 degrees during 5 minutes (for dehydration)

							Spin coated PMGI SF2s at 1000 rpm (theoretical thickness : 90 nm)

							Chip baked at 190 degrees during 3 minutes

							Let it cool down

							Spin coated PMGI SF2s at 1000 rpm (theoretical thickness : 90 nm)

							Chip baked at 190 degrees during 3 minutes

Total thickness of the layer : 180 nm 

Thickness measured : No

PPA spin coating

Role of this layer : Layer to pattern with t-SPL technique.

Steps followed for the fabrication :

Spin coated PPA 3% at 4000 rpm (theoretical thickness : 45 nm)

							Chip baked at 90 degrees during 3 minutes

Total thickness of the layer : 45 nm

Thickness measured : No

PPA patterning

To try to find the best parameters, we need to care about the time of etching as well as the depth of the patterned shapes. To do so, 
							we will test 3 different thicknesses.

45 nm deep patterns

Pattern 1

Pattern 2

50 nm deep patterns

Pattern 3

Pattern 4

60 nm deep patterns

Pattern 5

Pattern 6

Wet etching

Steps followed to etch the PMGI layer :
							
								Sample immersed into a TMAH solution (AZ 726 MIF) during 260 seconds.

								Sample rinsed into water during 60 seconds.

								Sample rinsed into IPA during 60 seconds.

								Dried with the N2 gun.

Optical microscope image of the sample after the wet etching.

Electrode deposition

Todo

File: sample/T4.html
Elias Gajo - Experiments

Ana, Elias - Experiments

Home page

Test 4

					Composition before patterning

					Substrate preparation

					PMGI spin coating

					PPA spin coating

					PPA patterning

					Wet etching

					Electrode deposition

					Discussion

Presentation of the chips

					Box containing all the chips

test1	test2	test3	test4	-	-	

sample1	sample2	E4	E3	E2	E1	

Click on a sample to show the details

Test 4

This chip is used for the lift-off training. We will hence pattern some shapes and test the etching at different times. Then, we will extract  the best parameters to use for the final device lift-off process.

Composition before patterning

-	Substrate	Layer 1	Layer 2	

Material	Si + SiO2	PMGI	PPA	

Thickness	SiO2 : 200 nm	180 nm	45 nm	

Substrate preparation

Diced part of a wafer of Si + 200 nm SiO2

						Cleaned in acetone during 5 minutes

						Cleaned in isopropanole during 5 minutes

						Dried with a N2 gun

PMGI spin coating

Role of this layer : Sacrificial layer for the lift-off.

Steps followed for the fabrication :

Chip baked at 190 degrees during 5 minutes (for dehydration)

							Spin coated PMGI SF2s at 1000 rpm (theoretical thickness : 90 nm)

							Chip baked at 190 degrees during 3 minutes

							Let it cool down

							Spin coated PMGI SF2s at 1000 rpm (theoretical thickness : 90 nm)

							Chip baked at 190 degrees during 3 minutes

Total thickness of the layer : 180 nm 

Thickness measured : No

PPA spin coating

Role of this layer : Layer to pattern with t-SPL technique.

Steps followed for the fabrication :

Spin coated PPA 3% at 4000 rpm (theoretical thickness : 45 nm)

							Chip baked at 90 degrees during 3 minutes

Total thickness of the layer : 45 nm

Thickness measured : No

PPA patterning

To try to find the best parameters, we need to care about the time of etching as well as the depth of the patterned shapes. To do so, 
							we will test 3 different thicknesses.

45 nm target depth patterns

Pattern 1

Pattern 2

50 nm target depth patterns

Pattern 3

Pattern 4

60 nm target depth patterns

Pattern 5

Pattern 6

Comments

						We see that we have almost the same depth of pattern with all the different target depth. It means that the patterns reach the PMGI and we
						can confirm that the thickness of the spin coated PPA layer is around 45 nm (as predicted by the theory).

Wet etching

Steps followed to etch the PMGI layer :
							
								Sample immersed into a TMAH solution (AZ 726 MIF) during 280 seconds.

								Sample rinsed into water during 60 seconds.

								Sample rinsed into IPA during 60 seconds.

								Dried with the N2 gun.

Optical microscope image of the sample after the wet etching.

Electrode deposition

To fabricate the electrodes onto the holes induced by the wet etching, we first evaporate around 40 nm of Cr with the evaporator of the lab.
							Then, we remove the PPA and PMGI layers by lift-off.
							
								 Sample immersed into the Remover 1165 solution during around 30 seconds

								 Sonication at a power of 2 W during 1 minute

Optical microscope image of the sample after the evaporation and lift-off.

Discussion

The t-SPL patterns are almost the same, regardless of the target depth (as for test 3). Now, we are sure the etching time is enough as all the 
							holes in each patterns are visible (and have a correct shape) after the evaporation and lift-off. The shapes of the deposited metal (by evaporation)
							seems to corresponds well to the patterned shapes with the t-SPL, hence we probably not overetch (or at least, we overetch only a little bit). We can
							verify that by comparing the AFM results of the patterned shapes and the evaporated shapes.
